Repository: chuabinghong/NH3_Calorimetry

# <u>Calorimetry Analysis</u>
*Repository for analysis code for the calorimetry data of NH3-H2O systems*

Folders:
archive_jack			contributions by Jack DIAB
i_data					.csv files of outputs from the calorimeter (Calisto Program). The first 8 rows are metadata.
i_data_processed		various files resulting from outputs of processing scripts, and data files from literature.
o_heatFlow				outputs and plots pertaining to heat flow
o_specificHeat			outputs and plots pertaining to specific heat
o_unclassifiedFigures	figures that are recently plotted and have no determined classification yet
z_meetings				files used in meetings. They serve as periodic summaries of work done
z_scripts				scripts used.

File: z_unorganized_archive/i_data_processed/14.3wt%_cp_cut_melt_3.8153g.csv
T(K),Fc,X,m(mol/kg),cp(J/gK),cp_err(%),cpm(J/molK)
184.5,0.5434264422981708,0.3123107738190744,26.665798743793182,2.761810255897665,3.544697344212645,48.9770616499686
185.5,0.5408100565396903,0.3105240582563934,26.444538221034353,2.7627561811569876,3.8536660249515706,48.998880256547736
186.5,0.5381569027585397,0.30873261486452813,26.22384054658114,2.764843476580358,4.2477235475185235,49.04096053542859
187.5,0.5354653301182483,0.3069358517886358,26.003633524072836,2.775338960977309,4.574153418617301,49.23221781433122
188.5,0.5327336282595905,0.30513317876719015,25.783846625201583,2.7948684508093686,4.758064895853319,49.58380287947681
189.5,0.5299600221585544,0.30332400558756445,25.564410780665376,2.8035460896136706,4.622596436571916,49.742935671138135
190.5,0.527142666716364,0.3015077405897709,25.345258184064427,2.8043678661418823,4.331676484193532,49.76272085288674
191.5,0.5242796410442195,0.29968378920729705,25.126322107059043,2.8077490359481896,4.230851842844392,49.827951602158244
192.5,0.5213689424031374,0.2978515525348265,24.90753672428471,2.8094115749858384,4.286920261818733,49.86271571192035
193.5,0.5184084797566103,0.29601042591339943,24.68883694668115,2.8093658373977064,4.6163637050286335,49.867189096896645
194.5,0.5153960668904787,0.2941597975241202,24.470158262021013,2.8159628223639377,4.768960320928039,49.989612707339845
195.5,0.5123294150506521,0.2922990469820288,24.251436581543402,2.8310350052787965,4.799499565798546,50.26256021669976
196.5,0.5092061250449029,0.2904275439221055,24.032608091693596,2.8454905758346554,4.9674716656795574,50.5246477155403
197.5,0.5060236787498573,0.2885446465696598,23.813609110056156,2.8492781516698664,4.748685317546167,50.59738192094543
198.5,0.5027794299585655,0.28664970028757186,23.59437594464396,2.849447464880524,4.489960754606405,50.605905839094845
199.5,0.4994705944973559,0.2847420360929833,23.374844755769008,2.8517379812500683,4.220748831940488,50.65214393772016
200.5,0.4960942395331997,0.28282096913609656,23.154951419776197,2.853898534418303,4.468285035973078,50.696121409611294
201.5,0.492647271984181,0.2808857971337816,22.93463139397259,2.8589779362380643,5.131028183878022,50.79200418144435
202.5,0.4891264259359932,0.27893579875064967,22.713819582127467,2.872732310440312,5.409246619181084,51.04208546048831
203.5,0.4855282489562517,0.27697023192018827,22.492450199958657,2.8919696335687397,5.654799943154935,51.389698329671546
204.5,0.4818490871858761,0.2749883320984494,22.27045664005722,2.9176580502731975,5.695516947176263,51.852084711218595
205.5,0.478085069072452,0.2729893104426859,22.047771335741007,2.9421856809449043,5.685995049339798,52.293994982489544
206.5,0.4742320875942115,0.2709723519071454,21.824325623357563,2.9591779721504876,5.480906461916247,52.602112232769706
207.5,0.4702857808046914,0.26893661324813967,21.60004960259878,2.97422753995234,5.073154342417524,52.87581889636808
208.5,0.4662415105070217,0.2668812209303388,21.3748719944255,2.9891077378786846,5.008367322681307,53.14663678724674
209.5,0.4620943388425833,0.26480526892613293,21.148719996243983,2.9994585141606187,5.368514650361171,53.33703710724098
210.5,0.4578390025512204,0.26270781639984986,20.921519134028756,3.0047745286470797,5.94184629184725,53.438007420502
211.5,0.4534698846286139,0.26058788526859644,20.693193111143593,3.0110549220309553,6.152042160519146,53.55622261320739
212.5,0.4489809830702186,0.25844445763156887,20.463663653682836,3.0177044014121894,5.892979264948365,53.68110302479313
213.5,0.4443658763497325,0.25627647305993334,20.232850352245862,3.025334766150402,5.825089889292438,53.82353932036881
214.5,0.4396176852323482,0.25408282573971613,20.000670500157906,3.036252721630144,6.242334940305847,54.02458564104143
215.5,0.4347290304683103,0.2518623614608195,19.767038928287114,3.045471377803735,6.5272075959725155,54.195524612677424
216.5,0.4296919858491431,0.24961387444614774,19.531867836762753,3.0557583778195534,6.5686525093270305,54.38560699384233
217.5,0.4244980260362075,0.24733610401618214,19.29506662410353,3.0697776764408005,6.542536616856346,54.642263569218805
218.5,0.4191379684872596,0.24502773108609116,19.056541714504153,3.075623299960038,6.602694938648683,54.753570547278606
219.5,0.4136019087095938,0.24268737449492986,18.816196384334468,3.0720171493834143,6.899351375710844,54.6967186508764
220.5,0.4078791479560609,0.2403135871696421,18.57393058927085,3.0664848242689047,6.889221601481962,54.60565445573531
221.5,0.4019581123500804,0.23790485213078288,18.32964079393457,3.066386136954067,6.764674259407472,54.6114442352538
222.5,0.395826262274819,0.2354595783522802,18.083219806465276,3.064362189918573,7.1754985949880155,54.58305488424949
223.5,0.3894699906864148,0.23297609649445877,17.834556621130893,3.0555269958551086,7.828079189774133,54.433434346946775
224.5,0.3828745088073507,0.23045265453833694,17.583536272894744,3.055469298717741,8.452089723593712,54.440284871107394
225.5,0.3760237174189816,0.2278874133602655,17.33003970885099,3.0627964256885356,8.808571411654329,54.57886275250961
226.5,0.3689000616960426,0.22527844229982155,17.073943682632343,3.0704840991148914,9.102913643197631,54.72404210707232
227.5,0.3614843672039712,0.22262371479108045,16.815120679324508,3.0865986115438524,9.679635589731708,55.01961749444042
228.5,0.3537556543041617,0.21992110414863714,16.553438880126702,3.1085523151803285,10.15533779197941,55.41953370761659
229.5,0.3456909277732947,0.2171683796257684,16.28876217801394,3.1195075959280367,10.492548739148939,55.623619724597226
230.5,0.337264937929651,0.21436320289381888,16.020950258028343,3.1201996782054366,10.715956599371196,55.644903693290914

File: z_unorganized_archive/i_data_processed/14.3wt%_hb_3.8153g.csv
T(K),j_total,j_sum,c_melt,c_heat,l_heat,l_mix
176.5,50.13060360676122,50.13060360676122,1.080837227515033,3.0140744825131,46.02938006186652,0.006311834866561875
177.5,54.860498381837935,54.860498381837935,1.1124040215328008,3.0158521489419634,50.7258044002462,0.006437811116976037
178.5,54.413257808258194,54.4132578082582,1.1450239204589907,3.017365487316166,50.244297278990736,0.006571121492304641
179.5,46.62441245722285,46.62441245722285,1.1787420781098632,3.018605128328016,42.420353210561544,0.006712040223430164
180.5,28.706536059874715,28.70653605987472,1.2136065154662463,3.019637280113366,24.46643139218575,0.0068608721093531815
181.5,13.805301549068789,13.805301549068787,1.2496682944377482,3.0204509501716386,9.528164350740676,0.007017953718723853
182.5,9.575673801989923,9.575673801989923,1.2869817099239726,3.0209596134565078,5.260548823734732,0.007183654874710613
183.5,9.205606669196772,9.205606669196772,1.3256045013581357,3.0211525778498522,4.851491209560608,0.007358380428176108
184.5,9.232705685283587,9.232705685283587,1.3655980851147342,3.0210187547984377,4.838546273041641,0.007542572328774234
185.5,9.30348084823219,9.30348084823219,1.4070278094552675,3.020546628543621,4.868169698224339,0.007736712008962923
186.5,9.377869051565416,9.377869051565417,1.449963233848252,3.019724223808608,4.900240270808811,0.007941323099744109
187.5,9.468941619596443,9.468941619596443,1.4944784348420896,3.0185390717285,4.947767138523207,0.008156974502646219
188.5,9.578174044928817,9.578174044928817,1.540652340927094,3.016978173797655,5.012159246356855,0.008384283847212024
189.5,9.670077692355445,9.670077692355445,1.588569099122492,3.0150279635956387,5.057856708268836,0.008623921368478928
190.5,9.749915795179383,9.749915795179383,1.6383184764034917,3.0127484786301735,5.089972225900529,0.00887661424518965
191.5,9.836552805186349,9.836552805186349,1.6899962994854532,3.010123669068194,5.127289685186623,0.00914315144607953
192.5,9.922250816207677,9.922250816207677,1.74370493685577,3.007063354435683,5.16205813577808,0.009424389138145101
193.5,10.007089166451316,10.007089166451316,1.7995538275246499,3.0035512167547354,5.19426286545202,0.009721256719910658
194.5,10.10667237020299,10.106672370202988,1.857660061442169,2.9995701332312943,5.239407411978486,0.010034763551039359
195.5,10.224803431425086,10.224803431425084,1.918149017192161,2.9951021183523436,5.301186289420083,0.010366006460498175
196.5,10.344804132693675,10.344804132693675,1.9811550632897235,2.99012826143394,5.362804629842545,0.010716178127466978
197.5,10.44774826303031,10.44774826303031,2.0468223301613655,2.984628659149362,5.405210697277337,0.011086576442245265
198.5,10.546870405021627,10.546870405021627,2.1153055608673403,2.9785823425165803,5.441503886666925,0.011478614970782647
199.5,10.653245637281332,10.65324563728133,2.186771049593159,2.9719671977675457,5.482613555256956,0.011893834663670699
200.5,10.762859885281266,10.762859885281266,2.261397678194414,2.964828725762635,5.524299564352238,0.01233391697197995
201.5,10.881856230995226,10.881856230995227,2.3393780623523606,2.957140802524566,5.572536667562875,0.01280069855542511
202.5,11.021806999035896,11.021806999035897,2.4209198205239852,2.948807950775503,5.638783039939377,0.013296187797030946
203.5,11.177010211539804,11.177010211539804,2.506246980577044,2.9398024732346033,5.717138174358211,0.013822583369944835
204.5,11.349900556630356,11.349900556630358,2.5956015410849855,2.9300950109601773,5.809821709445064,0.014382295140129966
205.5,11.525791188333322,11.525791188333322,2.6892452065646384,2.9196544107926843,5.901913603244027,0.014977967731972238
206.5,11.69207530747289,11.69207530747289,2.7874613186619355,2.908447580231348,5.980553901444436,0.015612507135170229
207.5,11.860147447914246,11.860147447914246,2.8905570083427237,2.8964393283277405,6.056862000453577,0.016289110790204002
208.5,12.033929618723306,12.033929618723306,2.998865597805939,2.8835921910000017,6.13446052825708,0.017011301660285996
209.5,12.204798984280883,12.204798984280883,3.11274928490695,2.869866238966218,6.204400493529116,0.017782966878598504
210.5,12.371971566487172,12.371971566487172,3.232602147700656,2.855276235388005,6.265484781742705,0.018608401655805032
211.5,12.54827022307674,12.548270223076738,3.358853512294935,2.8397749915086066,6.330149360027296,0.019492359245901703
212.5,12.732932030268582,12.732932030268584,3.491971733589993,2.823255819854293,6.397264368923893,0.02044010790040317
213.5,12.927838769740648,12.927838769740646,3.632468446063006,2.805666486092313,6.468246341686974,0.021457495898352927
214.5,13.138625806465463,13.138625806465463,3.7809033503802074,2.786950980854194,6.548220449307988,0.022551025923074296
215.5,13.355296216996278,13.355296216996278,3.9378896118793616,2.7670491690280983,6.626629495812901,0.023727940275916383
216.5,13.584560098543578,13.584560098543578,4.104099958743411,2.745896400068584,6.7095674210572795,0.024996318674304685
217.5,13.833189271447598,13.833189271447598,4.280273581572369,2.723423074303631,6.803127424884157,0.026365190687439154
218.5,14.075667537335553,14.075667537335555,4.467223952262418,2.699554159494424,6.881044760353655,0.02784466522505701
219.5,14.3095537783503,14.309553778350299,4.665847699009974,2.6742086510647396,6.940051348352096,0.02944607992349018
220.5,14.552488090852924,14.552488090852922,4.877134696512468,2.6473445425828834,6.99682667797447,0.03118217378310147
221.5,14.822450948427525,14.822450948427525,5.102179556455583,2.6188649664051145,7.068339138551611,0.03306728701521594
222.5,15.103920862373634,15.103920862373636,5.342194733959145,2.588620703837559,7.137987831802676,0.03511759277425364
223.5,15.386672777017129,15.386672777017127,5.598525501586488,2.5564998890325845,7.194296020096033,0.037351366302021516
224.5,15.70886069173459,15.70886069173459,5.872667084751775,2.522380817924881,7.274023491037126,0.03978929802080721
225.5,16.06958027683455,16.069580276834547,6.166284302086392,2.4861308636190493,7.374710252820472,0.042454858308635754
226.5,16.454308504728257,16.454308504728257,6.481234112886602,2.447605251003995,7.480094417730969,0.0453747231066906
227.5,16.885183566994318,16.885183566994318,6.819591542760159,2.4066456699368475,7.610367083114976,0.0485792711823346
228.5,17.359006033909576,17.359006033909576,7.183679540132096,2.363078703024486,7.760144624906608,0.05210316584638529
229.5,17.836581645710716,17.836581645710716,7.576103412473701,2.3167140401491793,7.887778156843221,0.055986036244614124
230.5,18.321906585266873,18.321906585266877,7.999790605109058,2.2673761010340514,7.994466603056794,0.06027327606697078
231.5,18.832450886897607,18.832450886897604,8.458036720660736,2.2148316759184197,8.09456550961815,0.06501698070030107
232.5,19.360689131068483,19.360689131068483,8.954558838203717,2.1587916252073063,8.177061620101977,0.07027704755548185
233.5,19.91354915412779,19.91354915412779,9.493557383476725,2.098974404935584,8.244894897122766,0.07612246859271432
234.5,20.51716155381431,20.51716155381431,10.079788033015742,2.0350680778097843,8.319672593957558,0.08263284903122756
235.5,21.19626347592264,21.19626347592264,10.7186454156323,1.9667263393825922,8.420991528962508,0.08990019194523657
236.5,21.938459318085904,21.938459318085904,11.416260718205073,1.8935639511159206,8.530603653736383,0.0980309950285265
237.5,22.733735517909786,22.733735517909786,12.179615729579629,1.8151514825732753,8.63181959233301,0.10714871342387138
238.5,23.596322974961065,23.596322974961065,13.016676394406169,1.7310092471181557,8.731240682030155,0.1173966514065868
239.5,24.522614190951472,24.522614190951472,13.936549640497644,1.6406002937077115,8.816522900418281,0.1289413563278355
240.5,25.50281764583361,25.50281764583361,14.949668150378573,1.5433413982404116,8.867831495900745,0.1419766013138794
241.5,26.550898929928717,26.55089892992872,16.068008963189786,1.4385513247224633,8.887610581897297,0.15672806011917148
242.5,27.67057186144564,27.67057186144564,17.305353454373645,1.3254462318925502,8.866313374658755,0.1734588005206907
243.5,28.89109895338098,28.89109895338098,18.67759855403761,1.203164007256272,8.817860636487401,0.19247575559969776
244.5,30.236803013279122,30.236803013279125,20.203132334411965,1.070728833700971,8.748804463624413,0.2141373815417737
245.5,31.703467316383087,31.703467316383083,21.903291771021355,0.927033459259432,8.634279299674677,0.2388627864276226
246.5,33.24592841398199,33.245928413981986,23.802927215400636,0.7708181702296827,8.40504029549395,0.2671427328577229
247.5,34.84411973069546,34.84411973069545,25.931107859121298,0.6006456687163546,8.012813100372927,0.2995531024848801
248.5,36.36209832569505,36.36209832569505,28.322016592286047,0.4148707874485075,7.288439247155246,0.3367716988052499

File: z_unorganized_archive/i_data_processed/20.07wt%_cp_cut_pure_3.7107g.csv
T(K),X,m,cp(J/gK),cp_err(%),cpm(J/molK)
241.5,0.2007,14.743391924689433,3.768173689837033,1.026167050004042,67.2533267887215
242.5,0.2007,14.743391924689433,3.7701112950671867,0.9112127704640904,67.28790863352407
243.5,0.2007,14.743391924689433,3.778031660876448,0.8842071209849971,67.42926914232787
244.5,0.2007,14.743391924689433,3.7876126377282615,0.7176743936507055,67.60026777991935
245.5,0.2007,14.743391924689433,3.7933592508824483,0.6678306528332901,67.70283174968255
246.5,0.2007,14.743391924689433,3.7981018801098227,0.8369047679540583,67.7874768906766
247.5,0.2007,14.743391924689433,3.8064895452874694,0.9613910160587501,67.93717762997852
248.5,0.2007,14.743391924689433,3.8178456492897963,0.9926625996964955,68.13985824833087
249.5,0.2007,14.743391924689433,3.8320614175068783,0.8599547883204476,68.39357736643699
250.5,0.2007,14.743391924689433,3.8470007267686372,0.6915187829662729,68.66021004594658
251.5,0.2007,14.743391924689433,3.8592930804581864,0.6152465000898866,68.87960059100439
252.5,0.2007,14.743391924689433,3.8696991109953265,0.5930416021735354,69.06532455966729
253.5,0.2007,14.743391924689433,3.881083846694489,0.6928598892988184,69.2685161886636
254.5,0.2007,14.743391924689433,3.893739043654945,0.787437462167463,69.4943826605443
255.5,0.2007,14.743391924689433,3.9070416877406764,0.8222933008922934,69.73180459050063
256.5,0.2007,14.743391924689433,3.921025124610296,0.7251613929089848,69.98137712266876
257.5,0.2007,14.743391924689433,3.9344053215513903,0.5891172113681375,70.22018319464041
258.5,0.2007,14.743391924689433,3.94856807089839,0.6473713248351973,70.47295604654727
259.5,0.2007,14.743391924689433,3.962351737272684,0.719804292725483,70.71896312990367
260.5,0.2007,14.743391924689433,3.974814003643276,0.7358499618276395,70.94138622972255
261.5,0.2007,14.743391924689433,3.98919235125088,0.7304159843819441,71.1980070200391
262.5,0.2007,14.743391924689433,4.005140764957342,0.6415393403365892,71.48264991791167
263.5,0.2007,14.743391924689433,4.016977648195872,0.6897827257000556,71.69391135173248
264.5,0.2007,14.743391924689433,4.026105928977471,0.7457354110372061,71.8568303944719
265.5,0.2007,14.743391924689433,4.03557281421144,0.7178413097287671,72.02579275627293
266.5,0.2007,14.743391924689433,4.044206377695858,0.7629415421941798,72.17988222086815
267.5,0.2007,14.743391924689433,4.053460734470687,0.7918333544844199,72.34505143323106
268.5,0.2007,14.743391924689433,4.064682469265731,0.7250788175860597,72.54533386695827
269.5,0.2007,14.743391924689433,4.079203381856013,0.6514000492486168,72.80449911784324
270.5,0.2007,14.743391924689433,4.095028587059146,0.6221010638032821,73.08694302426277
271.5,0.2007,14.743391924689433,4.110567432362863,0.5797318078480331,73.36427605802095
272.5,0.2007,14.743391924689433,4.124715351071446,0.519273588432306,73.61678421677563
273.5,0.2007,14.743391924689433,4.13722662662992,0.45090970387303886,73.84008201908956
274.5,0.2007,14.743391924689433,4.14805369289506,0.4008685477446149,74.03332051753154
275.5,0.2007,14.743391924689433,4.1569708878138725,0.3494778860262282,74.19247215789542
276.5,0.2007,14.743391924689433,4.165145736995569,0.3337643563804024,74.33837461588136
277.5,0.2007,14.743391924689433,4.1741601462233,0.3765380999533169,74.49926131047161
278.5,0.2007,14.743391924689433,4.184204377572663,0.42874456871106825,74.67852798681993
279.5,0.2007,14.743391924689433,4.1951655586203,0.4686389028342687,74.87416012898345
280.5,0.2007,14.743391924689433,4.2071820770530906,0.4656216983816428,75.08862764230503
281.5,0.2007,14.743391924689433,4.218588132083514,0.39742163513858364,75.29219977285733
282.5,0.2007,14.743391924689433,4.228552437046956,0.323338111767687,75.47003994507024
283.5,0.2007,14.743391924689433,4.236807419829865,0.2600920596103302,75.61737260551304
284.5,0.2007,14.743391924689433,4.242947775245838,0.20914944863836346,75.7269639787831
285.5,0.2007,14.743391924689433,4.246972027616746,0.17846121608862772,75.79878772738336
286.5,0.2007,14.743391924689433,4.249791132775438,0.15770814254827398,75.84910234026881
287.5,0.2007,14.743391924689433,4.252131722231613,0.16524407775829494,75.89087653661196
288.5,0.2007,14.743391924689433,4.254647154706577,0.20779102820759357,75.93577128302718
298.5,0.2007,14.743391924689433,4.294671319043765,0.16560161666546955,76.65011155106583
299.5,0.2007,14.743391924689433,4.2985372980603955,0.19409254572244108,76.71911048040528
300.5,0.2007,14.743391924689433,4.302726943993448,0.19648777571318615,76.79388612777645
301.5,0.2007,14.743391924689433,4.306798622618921,0.16508204730014164,76.86655632711364
302.5,0.2007,14.743391924689433,4.310419699785826,0.13792113197447142,76.93118431565087
303.5,0.2007,14.743391924689433,4.314301652146045,0.15256057895689515,77.00046833282984
304.5,0.2007,14.743391924689433,4.318695272195139,0.19996655964645013,77.07888445407822
305.5,0.2007,14.743391924689433,4.323203076775235,0.2270242995130028,77.15933850940549
306.5,0.2007,14.743391924689433,4.32845161373891,0.23475095017888745,77.25301295242086
307.5,0.2007,14.743391924689433,4.334541552894475,0.22198978309588274,77.36170451015273
308.5,0.2007,14.743391924689433,4.340179036796866,0.19910483643307308,77.4623207710688
309.5,0.2007,14.743391924689433,4.345070440476749,0.19509743762071272,77.54962119753958
310.5,0.2007,14.743391924689433,4.350105496855855,0.1891040139933004,77.63948549784425

File: z_unorganized_archive/i_data_processed/26.912wt%_cp_cut_pure_3.7778g.csv
T(K),X,m,cp(J/gK),cp_err(%),cpm(J/molK)
213.5,0.26911999999999997,21.620201999012618,3.453586846268082,0.8898254252456679,61.397221767673685
214.5,0.26911999999999997,21.620201999012618,3.4606353504070375,0.8969064270856574,61.52252875748269
215.5,0.26911999999999997,21.620201999012618,3.4697676237016717,0.994061999955588,61.68488060605993
216.5,0.26911999999999997,21.620201999012618,3.4818755731593396,1.1330677329629106,61.90013346955966
217.5,0.26911999999999997,21.620201999012618,3.5036038372892717,1.2887613915001268,62.2864144900742
218.5,0.26911999999999997,21.620201999012618,3.5254852111882533,1.2001782051125203,62.67541746745955
219.5,0.26911999999999997,21.620201999012618,3.544006967202407,1.0828949316036236,63.00469378571881
220.5,0.26911999999999997,21.620201999012618,3.562032630575094,1.0468657443908789,63.325150661676105
221.5,0.26911999999999997,21.620201999012618,3.57740172388086,1.0167750556905417,63.59837953127348
222.5,0.26911999999999997,21.620201999012618,3.5890154729454826,1.123909922094298,63.804846592510195
223.5,0.26911999999999997,21.620201999012618,3.6053895162705634,1.1217926051629286,64.0959412758102
224.5,0.26911999999999997,21.620201999012618,3.623063281103956,1.081779870748223,64.4101421652762
225.5,0.26911999999999997,21.620201999012618,3.6367104229709946,1.108658080173425,64.65275850388396
226.5,0.26911999999999997,21.620201999012618,3.6501771099242757,1.064175369841532,64.8921667487468
227.5,0.26911999999999997,21.620201999012618,3.661973681262742,1.0089723151225478,65.10188399021378
228.5,0.26911999999999997,21.620201999012618,3.6715483254176973,0.9592934759585977,65.27210022530386
229.5,0.26911999999999997,21.620201999012618,3.6811468336693944,0.950862054748092,65.44274071184762
230.5,0.26911999999999997,21.620201999012618,3.6916470321650374,0.9782933603284564,65.62941127909806
231.5,0.26911999999999997,21.620201999012618,3.7063406961109435,1.0030559174117812,65.89063249171687
232.5,0.26911999999999997,21.620201999012618,3.7218756454056834,0.9653664497492106,66.16680991810166
233.5,0.26911999999999997,21.620201999012618,3.733174500655624,0.8586647262085072,66.36767885592816
234.5,0.26911999999999997,21.620201999012618,3.7436446393395766,0.845927883151708,66.55381502546204
235.5,0.26911999999999997,21.620201999012618,3.761017956487227,1.0372301270067064,66.86267461209935
236.5,0.26911999999999997,21.620201999012618,3.7792426687133434,1.2762141459956517,67.18667014138742
237.5,0.26911999999999997,21.620201999012618,3.791222266653776,1.342025145944236,67.39964119559185
238.5,0.26911999999999997,21.620201999012618,3.8036621617571353,1.2436557609076435,67.62079532676793
239.5,0.26911999999999997,21.620201999012618,3.8172077633183066,1.0413077769495496,67.86160650078735
240.5,0.26911999999999997,21.620201999012618,3.8243080510505107,0.9518962409010342,67.98783408964312
241.5,0.26911999999999997,21.620201999012618,3.8253386789651285,0.8547056452024332,68.0061564001714
242.5,0.26911999999999997,21.620201999012618,3.828815866849224,0.7212004305575526,68.06797319678051
243.5,0.26911999999999997,21.620201999012618,3.837748499754313,0.7619323272946733,68.22677587580844
244.5,0.26911999999999997,21.620201999012618,3.8512813362548566,0.8729517915445446,68.46736011496472
245.5,0.26911999999999997,21.620201999012618,3.867189648743946,1.0474886433920896,68.75017512246845
246.5,0.26911999999999997,21.620201999012618,3.88312178818348,1.137327707619815,69.03341372104592
247.5,0.26911999999999997,21.620201999012618,3.9001420798836315,0.9458752314724441,69.33599728722841
248.5,0.26911999999999997,21.620201999012618,3.918367831881866,0.8037190496464912,69.66001130139092
249.5,0.26911999999999997,21.620201999012618,3.9289933597359017,0.7703012091229039,69.84890995056136
250.5,0.26911999999999997,21.620201999012618,3.935914622521852,0.7908256493390368,69.97195486736736
251.5,0.26911999999999997,21.620201999012618,3.9477865816677324,0.8799997963311712,70.18301233919091
252.5,0.26911999999999997,21.620201999012618,3.961470741931838,0.8512824745194457,70.42628678394608
253.5,0.26911999999999997,21.620201999012618,3.9742584555766065,0.8701350290514495,70.65362436817327
254.5,0.26911999999999997,21.620201999012618,3.9908971514385883,0.8551784524481684,70.94942399483297
255.5,0.26911999999999997,21.620201999012618,4.007623129641424,0.778813619445593,71.24677531064265
256.5,0.26911999999999997,21.620201999012618,4.022100048304265,0.7769860304524074,71.50414326611059
257.5,0.26911999999999997,21.620201999012618,4.0389696848634244,0.7185297593034302,71.80404851334131
258.5,0.26911999999999997,21.620201999012618,4.054567810527918,0.6647184884710649,72.08134907742523
259.5,0.26911999999999997,21.620201999012618,4.06994264605184,0.7046002454180269,72.35468003110424
260.5,0.26911999999999997,21.620201999012618,4.085813654190499,0.7211580892685671,72.63683184883507
261.5,0.26911999999999997,21.620201999012618,4.102242481874048,0.7404032987225114,72.92890047822533
262.5,0.26911999999999997,21.620201999012618,4.118285751513056,0.7733059446539492,73.21411472872816
263.5,0.26911999999999997,21.620201999012618,4.134596352897185,0.8063432445541705,73.5040815530539
264.5,0.26911999999999997,21.620201999012618,4.151119232910597,0.8346169646806348,73.79782222719398
265.5,0.26911999999999997,21.620201999012618,4.166994966812891,0.8116221624208851,74.08005805866786
266.5,0.26911999999999997,21.620201999012618,4.182861927663375,0.8100367675697893,74.3621379244656
267.5,0.26911999999999997,21.620201999012618,4.199754034249052,0.7918054320584644,74.66244263962999
268.5,0.26911999999999997,21.620201999012618,4.217420402406564,0.7699164094113824,74.97651203237399
269.5,0.26911999999999997,21.620201999012618,4.234515469747406,0.7722899058636613,75.2804249459274
270.5,0.26911999999999997,21.620201999012618,4.254613777886078,0.750598165032004,75.63772891333116
271.5,0.26911999999999997,21.620201999012618,4.275213431671177,0.7313541812525312,76.00394570997773
272.5,0.26911999999999997,21.620201999012618,4.293992517939378,0.6852356487341297,76.33779679742003
273.5,0.26911999999999997,21.620201999012618,4.309255069476373,0.6011319438894913,76.6091315873559
274.5,0.26911999999999997,21.620201999012618,4.321395386006055,0.49943072476796396,76.82495986661522
275.5,0.26911999999999997,21.620201999012618,4.333592449137263,0.4563599906295691,77.04179697635527
276.5,0.26911999999999997,21.620201999012618,4.343999686852701,0.4873950018946359,77.22681490422181
277.5,0.26911999999999997,21.620201999012618,4.352322968414045,0.48596305002404533,77.37478464889722
278.5,0.26911999999999997,21.620201999012618,4.361272196372375,0.4341856639431951,77.53388235168144
279.5,0.26911999999999997,21.620201999012618,4.37030941447267,0.31384774901886114,77.69454432677155
280.5,0.26911999999999997,21.620201999012618,4.3764022395719,0.21577240655339178,77.80286143314845
281.5,0.26911999999999997,21.620201999012618,4.381550126202993,0.19725828478615115,77.89437959996843
282.5,0.26911999999999997,21.620201999012618,4.389234984203704,0.27996459795448037,78.03099956985065
283.5,0.26911999999999997,21.620201999012618,4.399754895768768,0.44706456263149474,78.21802059236656
284.5,0.26911999999999997,21.620201999012618,4.413016297287319,0.5617451978646706,78.45377931112137
285.5,0.26911999999999997,21.620201999012618,4.427170661798413,0.5664360034655835,78.70541295913783
286.5,0.26911999999999997,21.620201999012618,4.441640895636772,0.47621832322603636,78.96266207304498
287.5,0.26911999999999997,21.620201999012618,4.455520547216455,0.38600770616191266,79.2094119258876
288.5,0.26911999999999997,21.620201999012618,4.4669555050068155,0.36156783961203265,79.41270046925153
289.5,0.26911999999999997,21.620201999012618,4.47683667917576,0.372290031104195,79.5883661376656
290.5,0.26911999999999997,21.620201999012618,4.486170612085823,0.34012122606807593,79.7543030532127
291.5,0.26911999999999997,21.620201999012618,4.493250721736082,0.2569377825196547,79.88017191989724

File: z_unorganized_archive/i_data_processed/5.2wt%_hb_4.5386g.csv
T(K),j_total,j_sum,c_melt,c_heat,l_heat,l_mix
176.5,29.84405095242304,29.844050952423043,0.46754220121377466,5.363516492859251,24.010261922003263,0.002730336346754993
177.5,30.606604719131436,30.60660471913144,0.4811971790259349,5.384017647731715,24.73860506196269,0.002784830411096574
178.5,29.66150430434662,29.66150430434662,0.49530770275613883,5.4044044611313184,23.758949643431173,0.002842497027992413
179.5,22.72608566486984,22.72608566486984,0.5098933047761576,5.424672880138127,16.78861602513293,0.0029034548226217834
180.5,12.929599985537129,12.929599985537129,0.5249747577190679,5.444955519877551,6.956701872297369,0.0029678356431412653
181.5,8.599213601301507,8.599213601301507,0.5405741496448607,5.46524762527844,2.590356041297771,0.0030357850804344924
182.5,8.216436938548663,8.216436938548663,0.5567149671214647,5.4854077926459315,2.1712067156708366,0.0031074631104296897
183.5,8.226713358445856,8.226713358445856,0.5734221867327639,5.505431396846548,2.1446767300054157,0.003183044861128118
184.5,8.271094436616504,8.271094436616504,0.5907223756122594,5.525313641259252,2.151795698236486,0.003262721508507725
185.5,8.321670063994686,8.321670063994686,0.608643801725913,5.545049544464998,2.16463001649599,0.0033467013077849374
186.5,8.379054287537276,8.379054287537276,0.62721655469899,5.564633926269097,2.183768595801015,0.0034352107681747536
187.5,8.443355315126775,8.443355315126775,0.6464726781284262,5.584061392963415,2.2092927480531843,0.0035284959817490943
188.5,8.506297767556163,8.506297767556164,0.6664463144356086,5.603326321730949,2.232898307270548,0.00362682411905729
189.5,8.566158135657076,8.566158135657076,0.6871738634424129,5.622422844089461,2.252830943018779,0.0037304851064236207
190.5,8.629666011662133,8.629666011662133,0.7086941560182219,5.641483794110392,2.275648268030974,0.003839793502545277
191.5,8.693628044511463,8.693628044511462,0.7310486443191131,5.6605022290514935,2.298122080545986,0.003955090594870449
192.5,8.754392986458427,8.754392986458425,0.7542816103024111,5.679332275774526,2.3167023536424134,0.004076746739075516
193.5,8.8193087542507,8.8193087542507,0.7784403944503612,5.6979668755447275,2.3386963202867124,0.004205163968898741
194.5,8.894420866812625,8.894420866812625,0.8035756468440853,5.716398621484704,2.370105819576637,0.004340778907198859
195.5,8.979048154099829,8.979048154099829,0.8297416030125919,5.734619733527179,2.41020275154627,0.004484066013788217
196.5,9.062552547198521,9.06255254719852,0.8569963872967458,5.752622031399889,2.448298587291085,0.0046355412108015194
197.5,9.138587331030523,9.138587331030525,0.8854023467875601,5.7703969054389965,2.4779923128719874,0.004795765931979922
198.5,9.22030015067191,9.22030015067191,0.9150264193262235,5.787935285005778,2.512373094690556,0.004965351649353666
199.5,9.29898327512099,9.29898327512099,0.945940539472285,5.805227604256707,2.542670166453743,0.005144964938254513
200.5,9.35584541603264,9.355845416032638,0.9782220868848794,5.822398964985947,2.549889031010932,0.005335333150880592
201.5,9.417649026249215,9.417649026249217,1.01195438212107,5.8394380666372845,2.560719326712187,0.005537250778673918
202.5,9.488308749462412,9.488308749462412,1.047227235549639,5.856198188912284,2.5791317384043575,0.0057515865961309766
203.5,9.554582547136723,9.554582547136723,1.0841375558264446,5.872667350684349,2.591798348933597,0.005979291692333107
204.5,9.644165615299201,9.644165615299201,1.1227900252684266,5.8888328520354225,2.626321329482452,0.0062214085129007725
205.5,9.744962299945191,9.744962299945191,1.163297850474183,5.904681216915256,2.670504151501878,0.006479081053874208
206.5,9.830103011958055,9.830103011958055,1.2057835977038578,5.920198130364796,2.697367717518241,0.006753566371159337
207.5,9.934945276971764,9.934945276971762,1.2503801238615817,5.935368369690864,2.7421505358245923,0.007046247594724966
208.5,10.05570204316889,10.05570204316889,1.297231615500473,5.950175728901609,2.800936050099564,0.007358648667244042
209.5,10.158249336606092,10.158249336606094,1.346494750035435,5.964602935623467,2.8394591998852983,0.007692451061892282
210.5,10.273443188495103,10.273443188495103,1.3983399954302749,5.978751686617926,2.8883019936713032,0.00804951277559836
211.5,10.406635345454694,10.406635345454692,1.4529530670436384,5.992601569250553,2.9526488192175258,0.00843188994297601
212.5,10.52733254486991,10.52733254486991,1.510536563079496,6.006011122682404,3.001942997634777,0.008841861473233303
213.5,10.653422325783431,10.653422325783431,1.5713118033659672,6.0189577516935024,3.0538708135434933,0.009281957180468228
214.5,10.80378931961961,10.80378931961961,1.635520899920712,6.03141722808116,3.1270962016606076,0.009754989957130976
215.5,10.956204116234739,10.956204116234739,1.7034290921934199,6.043363538952922,3.1991473924531215,0.010264092635276788
216.5,11.100437013843099,11.100437013843097,1.775327384979123,6.054768718156664,3.259528150415833,0.010812760291478221
217.5,11.245641321045714,11.245641321045714,1.8515355329926488,6.065602658676241,3.3170982304932366,0.011404898883586728
218.5,11.38704921407885,11.38704921407885,1.9324054231157124,6.075832903507763,3.366766006191141,0.012044881264233706
219.5,11.528854626892205,11.528854626892207,2.0183249134920964,6.085424412168804,3.412367689429945,0.012737611801360394
220.5,11.681935018506707,11.681935018506707,2.109722198286944,6.094444215664579,3.464280003498483,0.013488601056700824
221.5,11.83835742538685,11.838357425386851,2.2070707781759333,6.102850411560359,3.5141321834161556,0.014304052234402172
222.5,11.985793366808416,11.985793366808414,2.310895129852411,6.11049324981252,3.549214025721151,0.015190961422332826
223.5,12.13666569959727,12.13666569959727,2.421777183398058,6.117324340151635,3.58140694203063,0.016157234016947058
224.5,12.296518529881892,12.296518529881892,2.5403637346144126,6.1232910365500315,3.6156519385582095,0.01721182015923793
225.5,12.459061597148768,12.459061597148768,2.667374940938585,6.128335968046538,3.644985815636565,0.018364872527080363
226.5,12.662074659386057,12.662074659386057,2.803614074884776,6.132396508676391,3.706436145382911,0.019627930441978626
227.5,12.91378248193611,12.91378248193611,2.9499787388072356,6.135404177570512,3.807385430586191,0.02101413497217104
228.5,13.181770473135781,13.181770473135781,3.1074737800525196,6.1372839588545,3.9144742536602943,0.022538480568468255
229.5,13.449945140920407,13.449945140920407,3.2772261871797133,6.137953529298645,4.010547314668739,0.024218109773310712
230.5,13.720599302676703,13.720599302676703,3.4605022972430715,6.137413474721035,4.096610871990891,0.026072658721705975
231.5,13.98879774590467,13.988797745904671,3.6587277026127087,6.135562914617114,4.166382466145617,0.02812466252923106
232.5,14.258691561934834,14.258691561934834,3.8735103154594244,6.132200237384056,4.222580977826295,0.030400031265057675
233.5,14.541705704095593,14.541705704095591,4.106667131205662,6.127203654391864,4.274906309433141,0.03292860906492477
234.5,14.840641675704793,14.840641675704793,4.360255332395868,6.120438229643593,4.324203282579665,0.035744831085666735
235.5,15.180518567971221,15.180518567971223,4.636608495782606,6.1117541608013255,4.3932674159121206,0.03888849547517023
236.5,15.548236852809502,15.548236852809502,4.938378814071182,6.100984803647504,4.466467564712319,0.04240567037849743
237.5,15.933134952039167,15.933134952039167,5.268586428353629,6.087944397693466,4.530254366697979,0.04634975929409269
238.5,16.34699582657525,16.34699582657525,5.6306772000442855,6.072425442919585,4.593110431670131,0.0507827519412471
239.5,16.801905680242786,16.801905680242786,6.028590550330807,6.05419566820665,4.66334276931326,0.055776692392068256
240.5,17.30484673282557,17.304846732825574,6.466839387566895,6.033069214508302,4.743522728866269,0.06141540188410316
241.5,17.864729754822342,17.86472975482234,6.950604668793711,6.008751396771158,4.837577188216745,0.06779650104072624
242.5,18.501646472687682,18.501646472687682,7.485847860220233,5.980836716959614,4.959928109336539,0.0750337861712966
243.5,19.206986924735183,19.206986924735183,8.079445562232051,5.948952247529107,5.095329086393902,0.08326002858012319
244.5,19.979109517906934,19.979109517906934,8.739351978799416,5.912675875261087,5.234451376713954,0.09263028713247773
245.5,20.813334633172936,20.813334633172936,9.47479693310978,5.871528631621842,5.363683211308154,0.10332585713316104
246.5,21.700028137756362,21.70002813775636,10.296530043848966,5.824965597078505,5.462973467051841,0.1155590297770511
247.5,22.6610647284873,22.661064728487304,11.217125890675407,5.772365033773888,5.541994887480711,0.12957891655729487
248.5,23.729732161113834,23.729732161113834,12.251371106835382,5.7130152849407825,5.619667051620009,0.14567871771765947
249.5,24.93256163423064,24.93256163423064,13.41676320098278,5.646098814856189,5.705494612441115,0.16420500595055643
250.5,26.3003289133711,26.300328913371096,14.734163784931773,5.570730241421423,5.809864997954621,0.18556988906328237
251.5,27.859667448936726,27.859667448936726,16.228667638203802,5.485813027626151,5.934919427047369,0.21026735605940283
252.5,29.617786484248775,29.617786484248775,17.93077653589201,5.390013232797245,6.058100944750819,0.2388957708086989
253.5,31.592602068926862,31.592602068926862,19.878007539479356,5.281833966691362,6.160571097364217,0.2721894653919272
254.5,33.83783068174314,33.83783068174314,22.117126956462236,5.159504041063912,6.250135805406107,0.31106387881088643
255.5,36.41573750014901,36.41573750014901,24.707296084424456,5.02090795984168,6.33085246577431,0.35668099010856064
256.5,39.38386307133383,39.38386307133383,27.724565336793745,4.86349125403255,6.385261028874532,0.410545451633
257.5,42.79178985011562,42.79178985011562,31.26839920596717,4.684130295392637,6.364612507593832,0.47464784116198006
258.5,46.71703064897374,46.71703064897374,35.47132912439522,4.4789500224024925,6.215069782586673,0.5516817195893557
259.5,51.30198241765459,51.30198241765459,40.51355394243486,4.2430636753710695,5.899985404293919,0.6453793955547432
260.5,56.626980379897056,56.626980379897056,46.64561248562065,3.9702274973770755,5.250095519462826,0.7610448774365012
261.5,62.69695284096338,62.69695284096338,54.224701775588215,3.6521934875990496,3.913630607246778,0.9064269705293334
262.5,69.52671583418314,69.52671583418315,63.77502032987629,3.2778425980395562,1.380647843611394,1.0932050626558947
263.5,76.91715691869192,76.91715691869192,76.09244716578694,2.8318450387879266,-3.3467700612566764,1.3396347753737292
264.5,84.33242631861077,84.33242631861077,92.43568622858328,2.2922695899807564,-12.071050060361928,1.6755205604086634
265.5,90.82765218688768,90.82765218688769,114.89760058636821,1.6264332236737387,-27.848573483646323,2.152191860492046
